Repository: chandelbhupesh49-arch/Data-pipeline-with-locally-hosted-llm

File: ocr_streams/Akulon K225-KS/Akulon K225-KS - mdc.txt
# Akulon® K225-KS
PA6 FR(30)  
Envalior  

## Product Texts
Flame Retardant (halogen free), Heat Stabilized  

### ISO 1043 PA6 FR(30)  

| Processing/Physical Characteristics | dry / cond | Unit | Test Standard |
|---|---|---|---|
| **ISO Data**    |    |    |    |
| [C] Melt volume-flow rate, MVR    | 34.8 / *    | cm³/10min | ISO 1133    |
| Temperature    | 250 / *    | °C    | -    |
| Load    | 2.16 / *    | kg    | -    |
| [C] Molding shrinkage, parallel    | 1.1 / *    | %    | ISO 294-4, 2577 |
| [C] Molding shrinkage, normal    | 0.9 / *    | %    | ISO 294-4, 2577 |
| [C] Density of melt    | 898    | kg/m³   | -    |
| [C] Thermal conductivity of melt    | 0.28    | W/(m K) | -    |
| [C] Spec. heat capacity of melt    | 2530    | J/(kg K) | -    |
| [C] Eff. thermal diffusivity    | 1.22E-7    | m²/s   | -    |
| [C] CAMPUS    |    |    |    |

| Mechanical properties    | dry / cond | Unit | Test Standard |
|---|---|---|---|
| **ISO Data**    |    |    |    |
| [C] Tensile Modulus    | 3800 / 1400 | MPa  | ISO 527    |
| Yield stress    | 80 / 40    | MPa  | ISO 527    |
| Yield strain    | 3.5 / 22    | %    | ISO 527    |
| Nominal strain at break    | 6 / >50    | %    | ISO 527    |
| [C] Charpy impact strength, +23°C    | 95 / N    | kJ/m² | ISO 179/1eU    |
| [C] Charpy impact strength, -30°C    | 90 / 85    | kJ/m² | ISO 179/1eU    |
| [C] Charpy notched impact strength, +23°C | 5 / 12    | kJ/m² | ISO 179/1eA    |
| [C] Charpy notched impact strength, -30°C | 3 / 3    | kJ/m² | ISO 179/1eA    |
| [C] CAMPUS    |    |    |    |

| Thermal properties    | dry / cond | Unit | Test Standard |
|---|---|---|---|
| **ISO Data**    |    |    |    |
| [C] Melting temperature, 10°C/min    | 220 / *    | °C   | ISO 11357-1/-3 |
| [C] Temp. of deflection under load, 1.80 MPa | 75 / *    | °C   | ISO 75-1/-2    |
| [C] Temp. of deflection under load, 0.45 MPa | 180 / *    | °C   | ISO 75-1/-2    |
| [C] Vicat softening temperature, B    | 204 / *    | °C   | ISO 306    |
| [C] Coeff. of linear therm. expansion, parallel | 90 / *    | E-6/K | ISO 11359-1/-2 |
| [C] Coeff. of linear therm. expansion, normal | 90 / *    | E-6/K | ISO 11359-1/-2 |
| [C] Burning Behav. at 1.5 mm nom. thickn. | V-0 / *    | class | IEC 60695-11-10 |
| Thickness tested    | 1.5 / *    | mm   | -    |
| Yellow Card available    | yes / *    | -    | -    |
| [C] Burning Behav. at thickness h    | V-0 / *    | class | IEC 60695-11-10 |
| Thickness tested    | 3.0 / *    | mm   | -    |
| Yellow Card available    | yes / *    | -    | -    |
| [C] Oxygen index    | 40 / *    | %    | ISO 4589-1/-2  |
| [C] CAMPUS    |    |    |    |

| Electrical properties    | dry / cond | Unit | Test Standard |
|---|---|---|---|
| **ISO Data**    |    |    |    |
| [C] Relative permittivity, 100Hz    | 3.3 / 8    | -    | IEC 62631-2-1  |
| [C] Relative permittivity, 1MHz    | 3.2 / 3.6   | -    | IEC 62631-2-1  |
| [C] Dissipation factor, 100Hz    | 90 / 1250  | E-4   | IEC 62631-2-1  |
| [C] Dissipation factor, 1MHz    | 200 / 800  | E-4   | IEC 62631-2-1  |
| [C] Volume resistivity    | >1E13 / 1E11 | Ohm*m | IEC 62631-3-1  |
| [C] Surface resistivity    | * / 1E14   | Ohm   | IEC 62631-3-2  |
| [C] Electric strength    | 30 / 25    | kV/mm | IEC 60243-1    |
| [C] Comparative tracking index    | 600 / 600  | -    | IEC 60112    |
| [C] CAMPUS    |    |    |    |

---

Created: 12.08.2025 Source: www.materialdatacenter.com  
Copyright Altair Engineering GmbH. Altair Engineering GmbH assumes no liability for the system to be free of errors. The user takes sole responsibility for the use of this data under the exclusion of every liability from Altair Engineering GmbH; this is especially valid for claims of compensation resulting from consequential damages. Altair explicitly points out that any decision about the application of materials must be double checked with the producer of this material. This includes all contents of this system. Copyright laws are applicable for the content of this system.  

Page: 1/2

| Akulon® K225-KS | PA6 FR(30) | Envalior |
|---|---|---|
| **Other properties**    | dry / cond | Unit | Test Standard |
| [C] Water absorption | 9 / * | % | Sim. to ISO 62 |
| [C] Humidity absorption | 2.5 / * | % | Sim. to ISO 62 |
| [C] Density | 1180 / - | kg/m³ | ISO 1183 |

| **Characteristics** | | |
|---|---|---|
| **Processing** | | |
| Injection Molding | | |
| **Delivery form** | | |
| Pellets | | |
| **Additives** | | |
| Release agent | | |

| **Special Characteristics** | | |
|---|---|---|
| Flame retardant, Halogen-free, Heat stabilized or stable to heat | | |
| **Regional Availability** | | |
| North America, Europe, Asia Pacific | | |

| **Other text information** | | |
|---|---|---|
| **Injection molding** | | |
| Injection Molding Recommendations | | |
| Steel recommendations for molds screws and barrels | | |
| Trouble shooting guideline for injection molding | | |

Created: 12.08.2025 Source: www.materialdatacenter.com
Copyright Altair Engineering GmbH. Altair Engineering GmbH assumes no liability for the system to be free of errors. The user takes sole responsibility for the use of this data under the exclusion of every liability from Altair Engineering GmbH; this is especially valid for claims of compensation resulting from consequential damages. Altair explicitly points out that any decision about the application of materials must be double checked with the producer of this material. This includes all contents of this system. Copyright laws are applicable for the content of this system.

Page: 2/2

File: ocr_streams/Akulon K225-KS/Akulon K225-KS - supplier.txt
# Property Data

# Akulon® K225–KS

## PA6 FR(30)

Flame Retardant (halogen free), Heat Stabilized

Print Date: 2025–10–04

| PROPERTIES    | TYPICAL DATA | UNIT  | TEST METHOD |
|---|---|---|---|
| **RHEOLOGICAL PROPERTIES**    | **DRY / COND** |    |    |
| Molding shrinkage (parallel)    | 1.1 / *    | %    | ISO 294–4   |
| Molding shrinkage (normal)    | 0.91 / *    | %    | ISO 294–4   |

| **MECHANICAL PROPERTIES**    | **DRY / COND** |    |    |
| Tensile modulus    | 3800 / 1400  | MPa  | ISO 527–1/–2 |
| Nominal strain at break    | 6 / >50    | %    | ISO 527–1/–2 |
| Yield stress    | 80 / 40    | MPa  | ISO 527–1/–2 |
| Yield strain    | 3.5 / 22    | %    | ISO 527–1/–2 |
| Flexural modulus    | 3400 / 1300  | MPa  | ISO 178    |
| Flexural strength    | 115 / 40    | MPa  | ISO 178    |
| Charpy impact strength (+23°C)    | 95 / N    | kJ/m² | ISO 179/1eU |
| Charpy impact strength (–30°C)    | 90 / 85    | kJ/m² | ISO 179/1eU |
| Charpy notched impact strength (+23°C) | 5 / 12    | kJ/m² | ISO 179/1eA |
| Charpy notched impact strength (–30°C) | 3 / 3    | kJ/m² | ISO 179/1eA |

| **THERMAL PROPERTIES**    | **DRY / COND** |    |    |
| Melting temperature (10°C/min)    | 220 / *    | °C   | ISO 11357–1/–3 |
| Temp. of deflection under load (1.80 MPa) | 75 / *    | °C   | ISO 75–1/–2  |
| Temp. of deflection under load (0.45 MPa) | 180 / *    | °C   | ISO 75–1/–2  |
| Coeff. of linear therm. expansion (parallel) | 0.9 / *    | E–4/°C | ISO 11359–1/–2 |
| Coeff. of linear therm. expansion (normal) | 0.9 / *    | E–4/°C | ISO 11359–1/–2 |
| Burning Behav. at 1.5 mm nom. thickn. | V–0 / *    | class | IEC 60695–11–10 |
| Thickness tested    | 1.5 / *    | mm   | IEC 60695–11–10 |

---

Seller represents and warrants exclusively that on the date of delivery by Seller the product shall be in conformity with the specifications agreed upon. Seller makes no other representations or warranties, whether express or implied.

Seller is not responsible or liable for the design of the products of the Customer and it is the responsibility of the Customer to determine that the Seller’s product is safe, complies with application laws and regulations, and is technically or otherwise fit for its intended use. Seller does not endorse or claim suitability of its products for a specific application and disclaims each and every representation or warranty, whether express or implied, in that respect.

Typical values are indicative only and are not to be construed as being binding specifications. Colorants in the product or other additives may cause significant variations in typical values.

Copyright © Envalior 2025. All rights reserved. No part of the information may be reproduced, distributed, or transmitted in any form or by any means, including photocopying, recording, or other electronic or mechanical methods, without the prior written permission of Envalior.

# Property Data

## Akulon® K225—KS

Print Date: 2025-10-04

| PROPERTIES    | TYPICAL DATA | UNIT  | TEST METHOD    |
|---|---|---|---|
| Burning Behav. at 3.0 mm nom. thickn.    | V–0 / *    | class | IEC 60695-11-10    |
| Thickness tested    | 3 / *    | mm    | IEC 60695-11-10    |
| Burning Behav. at 0.4 mm nom. thickn.    | V–0 / *    | class | IEC 60695-11-10    |
| Thickness tested    | 0.4 / *    | mm    | IEC 60695-11-10    |
| Burning Behav. at 0.75 mm nom. thickn.    | V–0 / *    | class | IEC 60695-11-10    |
| Thickness tested    | 075 / *    | mm    | IEC 60695-11-10    |
| Oxygen index    | 40 / *    | %    | ISO 4589-1/–2    |
| Glow Wire Flammability Index GWFI    | 960 / –    | °C    | IEC 60695-2-12    |
| GWFI (Thickness (1) tested)    | 0.38 / –    | mm    | IEC 60695-2-12    |
| Glow Wire Flammability Index GWFI    | 960 / –    | °C    | IEC 60695-2-12    |
│ GWFI (Thickness (2) tested)    | 1.5 / –    | mm    | IEC 60695-2-12    |
| Glow Wire Ignition Temperature GWIT    | 960 / –    | °C    | IEC 60695-2-13    |
| GWIT (Thickness (1) tested)    | 0.38 / –    | mm    | IEC 60695-2-13    |
| Glow Wire Ignition Temperature GWIT    | 960 / –    | °C    | IEC 60695-2-13    |
|    | 1.5 / –    | mm    | IEC 60695-2-13    |

| ELECTRICAL PROPERTIES    | DRY / COND    |
|---|---|
| Relative permittivity (100Hz)    | 3.3 / 8    | –    | IEC 62631-2-1    |
| Relative permittivity (1 MHz)    | 3.2 / 3.6    | –    | IEC 62631-2-1    |
| Dissipation factor (100 Hz)    | 90 / 1250    | E–4    | IEC 62631-2-1    |
| Dissipation factor (1 MHz)    | 200 / 800    | E–4    | IEC 62631-2-1    |
| Volume resistivity    | >1E13 / 1E11    | Ohm*m  | IEC 62631-3-1    |
| Surface resistivity    | – / 1E14    | Ohm    | IEC 62631-3-2    |
| Electric strength    | 30 / 25    | kV/mm  | IEC 60243-1    |
| Comparative tracking index    | 600 / 600    | V    | IEC 60112    |

| OTHER PROPERTIES    | DRY / COND    |
|---|---|
| Water absorption    | 9 / *    | %    | Sim. to ISO 62    |
| Humidity absorption    | 2.5 / *    | %    | Sim. to ISO 62    |

---

Seller represents and warrants exclusively that on the date of delivery by Seller the product shall be in conformity with the specifications agreed upon. Seller makes no other representations or warranties, whether express or implied.

Seller is not responsible or liable for the design of the products of the Customer and it is the responsibility of the Customer to determine that the Seller’s product is safe, complies with application laws and regulations, and is technically or otherwise fit for its intended use. Seller does not endorse or claim suitability of its products for a specific application and disclaims each and every representation or warranty, whether express or implied, in that respect.

Typical values are indicative only and are not to be construed as being binding specifications. Colorants in the product or other additives may cause significant variations in typical values.

Copyright © Enviro 2025. All rights reserved. No part of the information may be reproduced, distributed, or transmitted in any form or by any means, including photocopying, recording, or other electronic or mechanical methods, without the prior written permission of Enviro.

Property Data

Akulon® K225–KS

Print Date: 2025-10-04

| PROPERTIES | TYPICAL DATA | UNIT | TEST METHOD |
|---|---|---|---|
| Density | 1180 / – | kg/m³ | ISO 1183 |

Seller represents and warrants exclusively that on the date of delivery by Seller the product shall be in conformity with the specifications agreed upon. Seller makes no other representations or warranties, whether express or implied.

Seller is not responsible or liable for the design of the products of the Customer and it is the responsibility of the Customer to determine that the Seller’s product is safe, complies with application laws and regulations, and is technically or otherwise fit for its intended use. Seller does not endorse or claim suitability of its products for a specific application and disclaims each and every representation or warranty, whether express or implied, in that respect.

Typical values are indicative only and are not to be construed as being binding specifications. Colorants in the product or other additives may cause significant variations in typical values.

Copyright © Envalior 2025. All rights reserved. No part of the information may be reproduced, distributed, or transmitted in any form or by any means, including photocopying, recording, or other electronic or mechanical methods, without the prior written permission of Envalior.

File: ocr_streams/Akulon K225-KS/Akulon K225-KS - ul.txt
SECTION=General | FIELD=Name | VALUE=K225-KS
SECTION=General | FIELD=Description | VALUE=Flame Retardant (halogen free), Heat Stabilized
SECTION=General | FIELD=Availability | VALUE=Africa & Middle East; Asia Pacific; Europe; Latin America; North America
SECTION=General | FIELD=Product Product Product Product Product Product Product Comparison Comparison Comparison Comparison Comparison Comparison Comparison | VALUE=Akulon® Akulon® Akulon® Akulon® Akulon® Akulon® Akulon® K225-KS
SECTION=General | FIELD=Thermal Mechanical Physical Mechanical Impact Thermal | VALUE=K225-KS K225-KS K225-KS K225-KS K225-KS K225-KS (Dry) (Dry) (Dry) (Dry) (Dry) (Dry) (Dry)
SECTION=General | FIELD=Processing Method | VALUE=Injection Molding
SECTION=General | FIELD=Charpy Deflection Taber Molding Tensile Abrasion Strength Notched Shrinkage Temperature Resistance Impact Under Strength Load | VALUE=Isothermal Stress vs. Strain
SECTION=General | FIELD=Deformation -- Flow Yield 0.45 MPa, Under Unannealed Load | VALUE=(ISO 11403)
SECTION=General | FIELD=Wear Yield -30°C Across 0.45 Factor MPa, Flow Unannealed | VALUE=Shear Modulus 80.0 180 3.0
SECTION=General | FIELD=Break 23°C -- 1.8 MPa, Unannealed | VALUE=11403) 5.0
SECTION=General | FIELD=Films Charpy Break Across 1.8 MPa, Unnotched Flow Unannealed Impact Strength | VALUE=K225-KS 0.91 75.0
SECTION=General | FIELD=-- Flow -- 8.0 MPa, Unannealed | VALUE=Specific Volume 1.1
SECTION=General | FIELD=Continuous Film -30°C -- Thickness Use - Temperature Tested | VALUE=90
SECTION=General | FIELD=Dimensional Change | VALUE=Viscosity vs. Shear
SECTION=General | FIELD=Glass Tensile Secant 23°C Transition Elongation Modulus Temperature | VALUE=11403) 95 kJ/m2
SECTION=General | FIELD=Notched Vicat Resin MD Yield Softening ID Izod Impact Temperature | VALUE=PA6 FR(30)
SECTION=General | FIELD=-- -- TD Yield | VALUE=3.5
SECTION=General | FIELD=-- Break -- -- | VALUE=Akulon® 204
SECTION=General | FIELD=Physical Notched Tensile Manufacturer Saturation Break -- Strength Izod / Impact Supplier (Area) | VALUE=Envalior K225-KS
SECTION=General | FIELD=Saturation, 23°C | VALUE=(Dry) 9.0
SECTION=General | FIELD=Nominal Unnotched Ball Generic MD Pressure : Yield Symbol Tensile Izod Test Impact Strain (210°C) at Break | VALUE=Nylon 6 Pass
SECTION=General | FIELD=Melting Material -- Yield -- Temperature Status | VALUE=Commercial: Active 6.0
SECTION=General | FIELD=-- Equilibrium, 23°C, 50% RH | VALUE=2.5
SECTION=General | FIELD=-- 90°C -- MD : Break | VALUE=Processing (English) >
SECTION=General | FIELD=K-Value -- | VALUE=Technical Datasheet 1.18
SECTION=General | FIELD=Flexural Multi-Axial -- TD : Break Modulus Instrumented Impact Energy | VALUE=--
SECTION=General | FIELD=Viscosity Literature -- Number 1 | VALUE=White Paper -
SECTION=General | FIELD=Multi-Axial -- -- Break 4 Instrumented Impact Peak | VALUE=Performance 220 Plastics
SECTION=General | FIELD=Relative Apparent Viscosity (Bulk) Density | VALUE=Automotive Actuator
SECTION=General | FIELD=Tensile -- -- Elongation | VALUE=3400
SECTION=General | FIELD=Hardness Flexural Yield -- Strength | VALUE=K225-KS Akulon®
SECTION=General | FIELD=Mechanical UL -- -- MD -- Yellow : Break Card 2 | VALUE=K225-KS (Dry)
SECTION=General | FIELD=Rockwell CLTE -- TD : Break Hardness | VALUE=115
SECTION=General | FIELD=-- Yield Break | VALUE=Akulon®
SECTION=General | FIELD=Flow -- 230°C/2.16 kg | VALUE=--
SECTION=General | FIELD=Elmendorf -- Break Tear Strength | VALUE=Africa & Middle
SECTION=General | FIELD=Melt -- Volume-Flow Rate (MVR) | VALUE=Asia Pacific 3800
SECTION=General | FIELD=Compressive Durometer Trouser Flow Tear Hardness Resistance Modulus | VALUE=--
SECTION=General | FIELD=Availability 250°C/2.16 kg | VALUE=Europe 35
SECTION=General | FIELD=Compressive Carbon -- Dioxide Strength Transmission Rate | VALUE=Latin America
SECTION=General | FIELD=275°C/5.0 Flow kg | VALUE=9.0E-5
SECTION=General | FIELD=Nitrogen -- -- Transmission Rate | VALUE=North America
SECTION=General | FIELD=Spiral Shore Oxygen Additive -- Flow Hardness Permeability | VALUE=Heat Stabilizer
SECTION=General | FIELD=Transverse | VALUE=9.0E-5
SECTION=General | FIELD=Shear Ball Oxygen Indentation Strength Transmission Hardness Rate | VALUE=Flame Retardant
SECTION=General | FIELD=Specific Features Heat | VALUE=Halogen Free
SECTION=General | FIELD=Poisson's Water Vapor Ratio Transmission Rate | VALUE=--
SECTION=General | FIELD=Coefficient Water Vapor of Transmission Friction Rate | VALUE=--
SECTION=General | FIELD=The The The The The The The information information information information information information information presented presented presented presented presented presented presented here here here here here here here was was was was was was was | VALUE=producer producer producer producer producer producer producer of of of of of of of the the the the the the the product product product product product product product or or or or or or or material material material material material material material or or or or or or or original original original original original original original information information information information information information information
SECTION=Physical | PROPERTY=Density / Specific Gravity | CONDITION= | VALUE=1.18 | UNIT=g/cm3 | TEST_METHOD=ISO 1183
SECTION=Physical | PROPERTY=Melt Volume-Flow Rate (MVR) | CONDITION=250°C/2.16 kg | VALUE=35 | UNIT=cm3/10min | TEST_METHOD=ISO 1133
SECTION=Physical | PROPERTY=Molding Shrinkage | CONDITION=Across Flow | VALUE=0.91 | UNIT=% | TEST_METHOD=ISO 294-4
SECTION=Physical | PROPERTY=Molding Shrinkage | CONDITION=Flow | VALUE=1.1 | UNIT=% | TEST_METHOD=ISO 294-4; ASTM D1042; ISO 2796
SECTION=Physical | PROPERTY=Saturation | CONDITION=Saturation, 23°C | VALUE=9.0 | UNIT=% | TEST_METHOD=ISO 62
SECTION=Physical | PROPERTY=Equilibrium | CONDITION=Equilibrium, 23°C, 50% RH | VALUE=2.5 | UNIT=% | TEST_METHOD=ISO 62
SECTION=Mechanical | PROPERTY=Tensile Modulus | CONDITION= | VALUE=3800 | UNIT=MPa | TEST_METHOD=ISO 527-1
SECTION=Mechanical | PROPERTY=Tensile Strength | CONDITION=Yield | VALUE=80.0 | UNIT=MPa | TEST_METHOD=ISO 527-2
SECTION=Mechanical | PROPERTY=Tensile Elongation | CONDITION=Yield | VALUE=3.5 | UNIT=% | TEST_METHOD=ISO 527-2
SECTION=Mechanical | PROPERTY=Nominal Tensile Strain at Break | CONDITION= | VALUE=6.0 | UNIT=% | TEST_METHOD=ISO 527-2
SECTION=Mechanical | PROPERTY=Nominal Tensile Strain at Break | CONDITION=90°C | VALUE=> 50 | UNIT=% | TEST_METHOD=ISO 527-2
SECTION=Mechanical | PROPERTY=Flexural Modulus | CONDITION= | VALUE=3400 | UNIT=MPa | TEST_METHOD=ISO 178
SECTION=Mechanical | PROPERTY=Flexural Strength | CONDITION= | VALUE=115 | UNIT=MPa | TEST_METHOD=ISO 178
SECTION=Impact | PROPERTY=Charpy Notched Impact Strength | CONDITION=-30°C | VALUE=3.0 | UNIT=kJ/m2 | TEST_METHOD=ISO 179/1eA
SECTION=Impact | PROPERTY=Charpy Notched Impact Strength | CONDITION=23°C | VALUE=5.0 | UNIT=kJ/m2 | TEST_METHOD=ISO 179/1eA
SECTION=Impact | PROPERTY=Charpy Unnotched Impact Strength | CONDITION=-30°C | VALUE=90 | UNIT=kJ/m2 | TEST_METHOD=ISO 179/1eU
SECTION=Impact | PROPERTY=Charpy Unnotched Impact Strength | CONDITION=23°C | VALUE=95 kJ/m2 | UNIT= | TEST_METHOD=ISO 179/1eU
SECTION=Thermal | PROPERTY=Deflection Temperature Under Load | CONDITION=0.45 MPa, Unannealed | VALUE=180 | UNIT=°C | TEST_METHOD=ISO 75-2/B
SECTION=Thermal | PROPERTY=Deflection Temperature Under Load | CONDITION=1.8 MPa, Unannealed | VALUE=75.0 | UNIT=°C | TEST_METHOD=ISO 75-2/A
SECTION=Thermal | PROPERTY=Vicat Softening Temperature | CONDITION= | VALUE=204 | UNIT=°C | TEST_METHOD=ISO 306/B50
SECTION=Thermal | FIELD=Ball Pressure Test | VALUE=Pass
SECTION=Thermal | PROPERTY=Melting Temperature | CONDITION=-- 4 | VALUE=220 | UNIT=°C | TEST_METHOD=ISO 11357-3
SECTION=Thermal | PROPERTY=CLTE | CONDITION=Flow | VALUE=9.0E-5 | UNIT=cm/cm/°C | TEST_METHOD=ISO 11359-2
SECTION=Thermal | PROPERTY=CLTE | CONDITION=Transverse | VALUE=9.0E-5 | UNIT=cm/cm/°C | TEST_METHOD=ISO 11359-2
SECTION=Thermal | PROPERTY=RTI Elec | CONDITION=0.75 mm | VALUE=150 | UNIT=°C | TEST_METHOD=UL 746B
SECTION=Thermal | PROPERTY=RTI Imp | CONDITION=0.75 mm | VALUE=75.0 | UNIT=°C | TEST_METHOD=UL 746B
SECTION=Thermal | PROPERTY=RTI Imp | CONDITION=3.0 mm | VALUE=80.0 | UNIT=°C | TEST_METHOD=UL 746B
SECTION=Thermal | PROPERTY=RTI Str | CONDITION=0.75 mm | VALUE=95.0 | UNIT=°C | TEST_METHOD=UL 746B
SECTION=Thermal | PROPERTY=RTI Str | CONDITION=3.0 mm | VALUE=95.0 | UNIT=°C | TEST_METHOD=UL 746B
SECTION=Thermal | PROPERTY=Effective Thermal Diffusivity | CONDITION= | VALUE=1.22E-7 | UNIT=m2/s | TEST_METHOD=UL 746B
SECTION=Electrical | PROPERTY=Volume Resistivity | CONDITION= | VALUE=> 1.0E+13 | UNIT=ohms·m | TEST_METHOD=IEC 62631-3-1
SECTION=Electrical | PROPERTY=Dielectric Strength | CONDITION= | VALUE=30 | UNIT=kV/mm | TEST_METHOD=IEC 60243-1
SECTION=Electrical | PROPERTY=Dielectric Constant | CONDITION=100 Hz | VALUE=3.30 | UNIT= | TEST_METHOD=IEC 62631-2-1
SECTION=Electrical | PROPERTY=Dielectric Constant | CONDITION=1 MHz | VALUE=3.20 | UNIT= | TEST_METHOD=IEC 62631-2-1
SECTION=Electrical | PROPERTY=Dissipation Factor | CONDITION=100 Hz | VALUE=9.0E-3 | UNIT= | TEST_METHOD=IEC 62631-2-1
SECTION=Electrical | PROPERTY=Dissipation Factor | CONDITION=1 MHz | VALUE=0.020 | UNIT= | TEST_METHOD=IEC 62631-2-1
SECTION=Electrical | PROPERTY=Comparative Tracking Index | CONDITION= | VALUE=600 | UNIT=V | TEST_METHOD=IEC 60112
SECTION=Flammability | PROPERTY=Flame Rating | CONDITION=1.5 mm | VALUE=V-0 | UNIT= | TEST_METHOD=ISO 3795; IEC 60695-11-10, -20; UL 94
SECTION=Flammability | PROPERTY=Flame Rating | CONDITION=3.0 mm | VALUE=V-0 | UNIT= | TEST_METHOD=ISO 3795; IEC 60695-11-10, -20; UL 94
SECTION=Flammability | PROPERTY=Flame Rating | CONDITION=0.40 mm | VALUE=V-0 | UNIT= | TEST_METHOD=IEC 60695-11-10, -20
SECTION=Flammability | PROPERTY=Flame Rating | CONDITION=0.75 mm | VALUE=V-0 | UNIT= | TEST_METHOD=IEC 60695-11-10, -20
SECTION=Flammability | PROPERTY=Glow Wire Flammability Index | CONDITION=0.38 mm | VALUE=960 | UNIT=°C | TEST_METHOD=IEC 60695-2-12
SECTION=Flammability | PROPERTY=Glow Wire Flammability Index | CONDITION=1.5 mm | VALUE=960 | UNIT=°C | TEST_METHOD=IEC 60695-2-12
SECTION=Flammability | PROPERTY=Glow Wire Ignition Temperature | CONDITION=0.38 mm | VALUE=960 | UNIT=°C | TEST_METHOD=IEC 60695-2-13
SECTION=Flammability | PROPERTY=Glow Wire Ignition Temperature | CONDITION=1.5 mm | VALUE=960 | UNIT=°C | TEST_METHOD=IEC 60695-2-13
SECTION=Flammability | PROPERTY=Oxygen Index | CONDITION= | VALUE=40 | UNIT=% | TEST_METHOD=ISO 4589-2
SECTION=Fill Analysis | PROPERTY=Melt Density | CONDITION= | VALUE=0.898 | UNIT=g/cm3 | TEST_METHOD=
SECTION=Fill Analysis | PROPERTY=Melt Specific Heat | CONDITION= | VALUE=2530 | UNIT=J/kg/°C | TEST_METHOD=ASTM D3835
SECTION=Fill Analysis | PROPERTY=Melt Thermal Conductivity | CONDITION= | VALUE=0.28 | UNIT=W/m/K | TEST_METHOD=ASTM E1461
SECTION=Injection | FIELD=This data represents | VALUE=values that
SECTION=Extrusion | FIELD=This data represents | VALUE=values that
